Repository: openmsr/msr-archive

# **msr-archive**
> curated documents pertaining to early molten salt reactor research.

---

poor text formatting in many of the publically available pdf scans of documents pertaining to early molten salt reactors make it cumbersome to sift out specific details.
this repository is intending to make a searchable archive of ocr text files of documents pertaining to molten salt reactors, the need of which stem from the [msre cad file project](https://github.com/openmsr/msre).

documents are rescanned with optical character recognition (ocr) using [ocrmypdf](https://github.com/jbarlow83/OCRmyPDF), [tesseract](https://github.com/tesseract-ocr/tesseract), and training set '[eng.traineddata](https://github.com/tesseract-ocr/tessdata)'.

disclaimer: this repository is **not** intended to be a distribution of pdf documents, or an infringement on any possible copyright claims. for the original documents we refer to other sites, such as ornl's [library catalog](https://libcat.ornl.gov/) or [energyfromthorium](http://energyfromthorium.com/pdf/).

this repo uses [git mlfs (git large file storage)](https://git-lfs.github.com/) to manage version history of pdf's. so to clone this repo with the pdf's to your system you'll  need to install git and git-lfs.

to search the repository for a keyword or phase it's recommended to use the [atom editor](https://atom.io/)'s 'search in folder' function on the '/ocr' folder as is demonstrated here for the keyword 'msbr'
using the plus and minus buttons at the top the context can be expanded or contracted. the individual pdf documents of interest in the '/docs' folder can then be opened with a pdf viewer.
this method can be used to find documents with relevant information. be aware that the ocr is not great and there can be issues with missing spaces and wrong identification of letters and numbers, e.g. 'l00p' instead of 'loop'.

---

## index

  - [Nuclear Science and Engineering](#nse)
  - [Fluid Fuel Reactors](#ffr)
    - [Part I: Aqueous Homogeneous Reactors](#part-i)
    - [Part II: Molten-Salt Reactors](#part-ii)
    - [Part III: Liquid Metal Fuel Reactors](#part-iii)
  - [Nuclear Applications and Technology](#nat)
    - [volume 8](#vol-8)
    - [volume 10](#vol-10)
  - [ORNL Reports Related to Liquid-Fluoride Reactors and Technology](#ornl)
  - [ORNL Technical Memoranda Related to the Molten-Salt Reactor Program](#ornl-tm)
  - [ORNL Central Files Related to the Molten-Salt Reactor Program](#ornl-cf)
  - [Liquid-Chloride Reactors](#lcr)
  - [EIP Documents](#eip)
  - [Assorted Documents](#assorted)

- [New Piles Commitee Documents](#newpiles)
---

### ORNL Central Files Related to the Molten-Salt Reactor Program <a name="ornl-cf"></a>
| report | filename | date | ocr |
|:--------|:--------:|:------:|:------:|
| [Decommissioning Study for the MSRE](https://media.githubusercontent.com/media/openmsr/msr-archive/master/docs/ORNL-CF-77-391.pdf) | ORNL-CF-77-391 | 1977-08-25 | [txt](ocr/ORNL-CF-77-391.txt) |
| [Consideration of Possible Methods of Disposal of MSRE Salts](https://media.githubusercontent.com/media/openmsr/msr-archive/master/docs/ORNL-CF-72-1-1.pdf) | ORNL-CF-72-1-1 | 1972-01-28 | [txt](ocr/ORNL-CF-72-1-1.txt) |
| [Review of Possible Choices of Secondary Coolants for MSRs](https://media.githubusercontent.com/media/openmsr/msr-archive/master/docs/ORNL-CF-71-8-10.pdf) | ORNL-CF-71-8-10 | 1971-08-06 | [txt](ocr/ORNL-CF-71-8-10.txt) |
| [Additional Calculations of the Distribution of Tritium in the MSRE](https://media.githubusercontent.com/media/openmsr/msr-archive/master/docs/ORNL-CF-71-7-8.pdf) | ORNL-CF-71-7-8 | 1971-07-07 | [txt](ocr/ORNL-CF-71-7-8.txt) |
| [Plans for the MSRE during the Period Between Examination and Ultimate Disposal](https://media.githubusercontent.com/media/openmsr/msr-archive/master/docs/ORNL-CF-70-10-14.pdf) | ORNL-CF-70-10-14 | 1970-10-09 | [txt](ocr/ORNL-CF-70-10-14.txt) |
| [Critique of the MSRE: A Collection of Comments Submitted by Persons Associated with the Reactor](https://media.githubusercontent.com/media/openmsr/msr-archive/master/docs/ORNL-CF-70-9-3.pdf) | ORNL-CF-70-9-3 | 1970-09-01 | [txt](ocr/ORNL-CF-70-9-3.txt) |
| [Calculation of Stresses During a Thermal Transient in an MSBR Outlet Nozzle](https://media.githubusercontent.com/media/openmsr/msr-archive/master/docs/ORNL-CF-70-3-2.pdf) | ORNL-CF-70-3-2 | 1970-03-02 | [txt](ocr/ORNL-CF-70-3-2.txt) |
| [Tritium in the MSRE: Calculated Production Rates and Observed Amounts](https://media.githubusercontent.com/media/openmsr/msr-archive/master/docs/ORNL-CF-70-2-7.pdf) | ORNL-CF-70-2-7 | 1970-02-04 | [txt](ocr/ORNL-CF-70-2-7.txt) |
| [Graphite for Molten-Salt Reactors](https://media.githubusercontent.com/media/openmsr/msr-archive/master/docs/ORNL-CF-68-11-18.pdf) | ORNL-CF-68-11-18 | 1968-11-12 | [txt](ocr/ORNL-CF-68-11-18.txt) |

File: ocr/FFR_chap22.txt (part 1 of 2)
CHAPTER 22

CHEMICAL PROCESSING*

22-1. INTRODUCTION

The Liquid Metal Fuel Reactor offers the opportunity for continuous
removal of fission products from the fluid fuel by chemical and physical
processing. By this procedure the poisoning effect of the fission products
may be kept to a low level, and thus make possible a good breeding ratio
in this thermal reactor. In this chapter, the various chemical and physical
processes for removing the fission products are discussed.

To simplify the discussion, the fission products are classified into four
basic groups ax follows:

(1' Gaseous elements or compounds that are volatile at reactor operat-
img temperature. This group is ordinarily abbreviated FPV.

(21 Nonvolatile elements forming compounds more stable than the cor-
responding uranium compound. The abbreviation for this group is FPS.

(3 Nonvolatile elements forming compounds that are less stable than
the corresponding uranium compound and more stable than the correspond-
ing bismuth compound. The abbreviation for this group is FPN.

i+ Nonvolatile elements forming compounds less stable than the cor-
responding bismuth compounds. The abbreviation for this group is NFPN.

In the PV group there are four elements: bromine, iodine, krypton,
and xenon. Of these, 6.7-hr I'35 and its daughter 9.13-hr Xe!3® are the
important ones. Xe!33 is by far the most important because of its cross
section, 2,700,000 barns. Since this is so large, it is necessary to remove
mo~t of the iodine and xenon as soon as formed.

The other major poisons occur in the I'PS group. In calculating the
average atomic weight and cross section of these groups, it is convenient
to use the fission yield in milliatoms. Normally, it is assumed that two
atoni~ of fission products are produced by the splitting of one atom of
uranium. Thus, 2000 milliatoms of fission products are produced by fission
of one atom of uranium, and 1% yield is equal to 10 milliatoms. On this
basis, Table 22-1 presents the FPS nuclides with the important informa-
tion on their poisoning effect. As can be seen, Sm!*¥ is the most important
element to be dealt with in this group.

The last group, commonly called the noble fission products, represents
a combination of groups (3) and (4) in the above classification. The im-
portant poisoning information on all these nuclides is given in Table 22-2

 

*Based on contributions by O. E. Dwyer, A. M. Eshaya, F. B. Hill, R. H. Wiswall,
W. =. Ginell, and J. J. Egan of the Brookhaven National Laboratory.

791
TasLE 22-1

Fuskenp-SaLT SoLuBLE Fission Pronuers [1]

Precursors have half-lives less than 5 days.

 

 

 

 

 

 

 

 

 

 

 

 

 

|
Fission | Cross sec- |
Nuclide Half-life vield y, [tion a, barns yo Type
milliatoms® (at 0.025ev) § poison]
Rhb#3 Stable 20) (0.90 18 3
R80 19d 36 1.0 36 3
RE®7 6.2 X 1010 46 0.14 6.4 3
Srs8 Stable 4 0.005 0.25 3
Sré¢ Hdd 61 110 6,700 2
Spo 20v 64 1.0 64.0 3
Y —7r%! 611d; (stable) 66 1.52 100.0 3
Xe—(g!33 5.27d 66 29.0 1,920 3
(stable)
(4135 3X 106v | 70.5 15.0 1,060 3
(eld? 37v 71.5 2.0 143 3
Bal3® Stable 71.1 0.6 43 3
Lal3® Stable 70.5 8.4 590) 3
Ba—La—(Cel40 12.8; 40h 68.5 0.63 43 3
(stable)
(Ce —»Pri4! 32d (stable)! 61.5 11.2 HSK 3
(Cel? Stable 55.0 1.8 99 3
Pr—Nd143 13. 5d 45.5 290.0 13,200 2
(stable)
Ce—Pr—-Ndlit 280d; 17m 36.0 4.8 173 3
(stable)
N45 Stable | 27 0) 52.0 1,400 2
N46 Stable 20.0 9.8 196 3
Nd Pm —Sm!? 11.6d:2 Gy 14.0 60.0 840 2
(stable)
Nis Stable 10.0 3.3 33 3
Sm! Stable 7.0 | 47,000 329,000 1
Ndtso Stable 5.0 2.9 14.5 3
Smial 73v 2.6 7,200 18,700 1
Smis2 Stable 1.6 150 240 2
Euls3 Stable 0.9 420 378 2
Smo Stable 0.5 5.5 2.8 3
Eytoe 17y 0.3 | 13,000 3,900 1
ou —(Gdles 15d (stable) 0.2 730 150 2
Gd? Stable 0.1 160,000 16,000 1
Total 30 nuclides 1052.3 394,010

 

*Percent yield multiplied by 10; total yield is 20097, or 2000 milliatoms.
10 avg = 374 barns,
fo > 1000 = type 1; 0 50 to 1000 = type 2; ¢ < 50 = type 3.

 
 

 

 

 

 

 

 

22-11 INTRODUCTION 793
TasLE 22-2
Fusep-Sanr InsoruBLE Fission Probucts [1]
Fission Cross sec-
Nuclide Half-life vield y, ition eo, barns ya Type
milliatoms | (at 0.025 ev) t poison
Se’? Stable 0.4 40 16 2
Se’ Stable 1.1 0.4 4.4 2
Se 6 xX 104y 2.0
Seto Stable 2.8 0.53 1.5 2
Ses? stable 5.5 0.055 0.3 2
7rd? ~table 67.5 0.25 17 2
Zr93 5X 10%y 68.0 3 204 2
7rd Stable 67.5 0.08 5.4 2
rN 65d; 37d 66.0 13.4 880 2
rt | Stable 64.0 0.05 3.2 2
No i Stable 59.0 2.10 124 2
Mos Stable 56.0 0.13 7.2 2
Tw 2.1 X 10%y 48.0 100 4,800 1
CNL Stable 35.0 0.2 7.0 2
Rua'™ stable 206.0 12 312 2
Rute Stable 24.0 1.2 29 2
Rui 40d 88 150 1,320 1
Ru NUIL* Stable 6.2 0.7 4 2
Pifios Stable 4.6 18 83 2
TINA | 1.0y 3.3 (15) (50) (2)
pa AX 10% 2.2 750 1,650 1
Pits Stable 1.3 11.1 14 2
Agim Stable 0.9 84 75 2
Pde NLT Stable 0.4 0.4 0.2 2
Cd Stable 0.3 750 225 1
GEE Stable 0.2 0.03 0.01 2
CC Stable 0.2 25,000 5,000 1
Shi | Stable 0.2 3.86 0.76 | 2
Spi NT | Stable 0.4 0.2 0.081 2
=n xh =Tel?d 10d; 2.7y (stable) 0.6 1.5 .90 2
Tei | Stable 0.9 0.8 0.72 2
Tel | Stable 5.7 0.16 0.91 2
Tet ! Stable 25.0 0.31 7.8 2
Total 33 654.0 14,843.38

 

 

 

 

 

 

*N.I.. not identified as fission product on G.I8. Chart, 1952.

TG yee = 22.7 barns.

*Assumed from values for daughter, Pd!98.
794 CHEMICAL PROCESSING [cHAP. 22

under the group heading FPN. As can be seen by examining the column
headed yo, none of these nuclides is a very important poison, compared
with xenon and samarium.

From the data given in these tables, it is possible to calculate the poison
level in an LMFR as a function of time of operation. Besides the charac-
teristics of the fission products themselves, the poison level is dependent
mainly on the core fuel volume, the total fuel system volume, and the
average core flux. In Fig. 22-1, the poison level is given as a function of
days of operation for a 500-Mw LMFR reference design [1] with 600 ppm
U=233 in Bi. It is assumed that the volatile poisons, FPV, can be removed
in a steady-state operation and the poisoning level kept to 19%. The other
two classes, of course, steadily increase, based on the assumption of no
chemical processing of the core. After a certain poisoning level is reached,
the continuous chemical processing will serve to keep the poisoning at a
constant value. This level must be chosen by a careful economic optimiza-
tion procedure.

Figure 22-1 shows that while the FPS group is the most important, as-
suming that the volatiles can be removed as desired, the FPN group does
gradually accumulate, and after about 400 days of operation has a 1%
poisoning effect. Hence, over long-term operation, processing of all the
groups becomes desirable if a low poison level is to be maintained.

The poisoning in a U?*-fueled reactor is expected to be 10 to 20%
higher than in a U#*3-fueled reactor [2,3] depending on the average resi-
dence time of the fission products in the fuel. This is due to a shift in the
fission product spectrum toward higher cross section nuclides. The cu-
mulative poisoning effect of the higher uranium isotopes is also slightly
higher for 17233,

In connection with this last point, the higher isotopes of uranium grad-
ually build up throughout the operation of the reactor. In the calculations
used in the reference design of Chapter 24 and in BAW-2 [1], the poison-
ing effect of the higher uranium isotopes has been assumed as 2% for a
U233 fuel. Since these higher isotopes are chemically the same as the fuel,
no provision can be made for a chemical separation from the U233. The
gradual buildup of the higher uranium isotope poisons can actually be
tolerated over a number of years before becoming important in the eco-
nomics of the reactor operation, as is shown in Chapter 24.

In all the foregoing discussions, it is assumed that corrosion products
contribute very little to the poisoning in the reactor. However, this may
not be so. As was described in Chapters 20 and 21, the corrosion rate of the
containing metals by the bismuth fuel is rather high. Corrosion products
such as iron and chromium at a concentration of 300 ppm in bismuth would
contribute a poisoning effect of about 19. However, the same processes
which remove the FPS and I'PN will also remove all the corrosion products.
22-2] VOLATILE FISSION PRODUCT REMOVAL 795

 

%

Poison,

 

 

 

 

on m—

N Pe -— FPN mm

_- me"
- _ — —

rae" FPV {Assumed
fm me tts ten am geri — EEE VA JRE TR CE Em Lx 2 A 1 KX _ 3% _X_ _X 4 a aun walle WEEP VTE wiry ED EE RE AA GE.
. | | i i | | ] |
200 400 600 800 1000 1200 1400 1600 1800 2000

Time of Operation, Days

Fic. 22-1. Poison level after startup vs. time of operation for all fission products.
Core fuel volume, 1800 ft3.

22-2. VoraTiLE Fission Propuct ReEmovan [20]

22-2.1 Xenon and iodine removal. For a 19, poisoning level, assuming
no Xe adsorbed on, or absorbed by, the graphite moderator, the concen-
trations of 9.13-hr Xe!35 and total Xe in the fuel are calculated to be 1.5 and
12.4 ppb. respectively. Compared with the 9.13-hr Xe!35, the combined
poi=ouing effect of all the other FPV’s is negligible, so that the problem
of FPV removal is really one of Xe!35 removal. Some typical statistics on
the PV's are summarized in Table 22-3. These figures are based on three
w==nmptions: (a) that Xe buildup on the graphite is negligible, (b) that
nealicible amounts of Br and I are volatilized with the FPV’s, and (¢) that
Ir wd Xe have the same removal characteristics.

I: Article 203.3 it was shown that the actual solubility of xenon in
biarth may well be in the ppb range; McMillan calculated the solubility

L110 <. Since the amount of xenon generated is probably larger than its
<li in bismuth, it is necessary to determine the behavior of the gas
relation to the surfaces of the reactor core and fuel conduits, as it will
biove oo strong tendency to escape from solution.

~ince the xenon is the decay daughter of I'35, it is born not only in the
rector core but throughout the fuel system wherever 135 is present.
Therefore the chemical and kinetie behavior of I, its decay precursor, 1s
inportant. The Xe!'3® removal problem might be solved by desorp-
rion of IW however, it is found that the I'3° decays so rapidly that
wt east 700; of the I'5 would have to be removed with the IFPV’s in
796 CHEMICAL PROCESSING [cHAP. 22

TABLE 22-3
STtaTisTICS ON FPV’s unpER CONDITIONS OF
19; Reactor PorsoNing For aA 500-Mw Reactor
1000 ppm TU233; 150 tons of Bi

 

1. Concentrations, ppb
(a) Kr 2.8
(b) 9.13-hr Xe!3% 1.46
(¢) Total Xe 12.9
(d) Total FPV’s 15.7
2. Removal rates, g/day
(a) Kr 23.1
(bh) 9.13-hr Xel!35 12.0
(¢) Total Xe 106.0
(d) Total FPV’s 129.1
3. Per cent, by weight, total fission products 23.8
4. Average atomic weight of FPV’s 122.3
5. Rate of radiant energy release, kw/g 605

 

 

 

order to significantly reduce the amount of Xe'35 formed. This is probably
too much to be hoped for. Iixperimental results indicate that such a large
fraction of the I cannot be volatilized from U-Bi fuel. Thermodynamic
analysis indicates that the I, for the most part, should react with the Rb,
Sr, Cs, and Ba fission products to form monoiodides with about 709, of the
I going to CsI.

These alkali and alkaline-earth iodides would presumably have low solu-
bilities in Bi and, as a result, have a tendency to leave the U-Bi fuel and
collect on unwetted solid surfaces. These iodides also transfer heavily to
the salt in the I'PS-removal process, but the rate of processing would be
too slow to extract significant quantities of 135 and, in fact, most of the
other 1odine nuclides. Thus there appear to be two predominant modes
by which I departs from the fuel: physical expulsion in the form of iodides
and radioactive decay,

22-2.2 Xenon and iodine adsorption on graphite and steel. Graphite is
not wet by the fuel; moreover, 1t has a void volume of almost 209, largely
composed of interconnected cells. These facts suggest the possibility of Xe
buildup in an LMITR core.

A factor in this problem is the behavior of iodine in the LMIR fuel.
The iodine may form rather insoluble iodides, then adsorb on unwetted
surfaces, and there decay to Xe. Both kinetic and thermodynamic analyses
indicate that this may be a real possibility.
22-2] VOLATILE FISSION PRODUCT REMOVAL 797

In 1956, an in-pile loop [4] was operated at Brookhaven in which fission
products were gencrated in U-Bi fuel, where the natural U concentration
was S00 ppm. The concentrations of fission products were therefore
several orders of magnitude below those for an LMEFR. Two steel rods,
1,2 in. in diameter and 4 in. long, were suspended vertically in the gas
space of the surge tank, 2 in. above the liquid metal level. One was exposed
for a period of G0 hr and showed an I'¥ concentration of 9.0 X 107 atoms/
em? at time of removal; the other, exposed for 85 hr, showed 1.6 x 107
atoms/cm? The corresponding I'33 concentration in the flowing metal
was 1.1 xX 10? atoms, cm?®, which means that for every 100 atoms of 1!33
per cc of fuel there were roughly 1 to 8 I'¥ atoms/cm? of exposed surface
in the gas space. The temperatures of the rods and liquid metal were the
same, 500°C.

Several steel tubs immersed for extended periods in the flowing metal
showed 1'#* concentrations on their surfaces roughly 100 times those found
on the rods suspended in the gas phase. Moreover, it was estimated that
less than half the Tin the system was in the Bi; about 60%, was found on
the container walls contacting the Bi and about 197 on the gas walls. The
tabs were. for the most part, unwetted by the Bi.

The loop had a degassing chamber in which the metal flowed in a thin
Javer over a baffled plate. Samples of gas taken from this chamber showed
I concentrations too small to measure, even radiochemically.

To get a better understanding of this general problem, a two-part ex-
perimental program is underway at BNL. In the first part, capsule scale
experiments are being carried out to determine the action of iodine and
xenon on graphite and steel capsules containing U-Bi fuel. These capsules
are irradiated in the BNL pile and then examined for iodine, xenon, and
radioactivity across the radius of the specimen. The second part of the
program i= a kinetic study of the removal of iodine and xenon in degassing
equipment.

[r-pile capsile experyments. In one series of experiments, capsules made of
DLC (r=17, Mo steel and graphite were filled with Bi containing 500 to
1000 pp of natural U, 350 ppm Mg, and 350 ppm Zr. The capsules were
degas=cd under vacuum for 3 hr at 800°C before being filled. They had the
dimensions 1.27 em ID, 1.60 em OD, and 10 em long. The capsules were
irradiated in a flux of 2 X 10'2/ (em?) (sec), with the U-Bi mixture frozen,
for periods up to 2 wk. After irradiation, the capsules were held at 500°C
for periods ranging from 10 min to 117 hr. They were then cooled quickly
to room temperature and sectioned into 10 disks for radiochemical analysis.
The concentrations of Xe!33, 1133 and U were measured at the center of
each disk and in a 1-mm ring on the periphery of the Bi. The results are
summerized in Table 22-4.

These experiments are exploratory. They were carried out to determine
 

 

 

 

798 CHEMICAL PROCESSING [cHAP. 22
TABLE 22-4
REsurts or IN-PILE STUDIES ON THE
BEnavior or IopiNeE AND XENON IN LMFR FukL
Concentration Concentration
of 1183, of Xe!32, Agitated

Sample Container atoms/g Bi atoms/g Bi during
number | material equilibration

Core | Periphery | Core | Periphery time
S-010 steel AX 108 1 5x 10Y | 7x 107 | 6 x 101! No
S-020 ” 7x 108 | 2x 101 | 2x 101 | 7x 10M a
G-010 graphite | 2 X 10% | 6 x 101 —_ — ”
G-020 ” 2x 10° | 1x10" | 2x 10° | 2x 10% ”
G-030 ” 4x 108 | 2x 10° { 1x 10% | 2x 10° ”
G-040 ” 3X 109 | 3x 10M | 1 x 1080 | 4 x 10 ”?
G-080 5X 1010 | 3x 101 | 2x 10° | 7 x 10° Yes
G-150 ” 7X 100 | 6x10" 1x 10° | 7x 10° ”

 

 

 

 

 

 

 

 

 

roughly the extent to which iodine and xenon concentrate on interfaces.
However, in spite of the limitations of the experiments, the following con-
clusions are warranted.

When the concentration of iodine generated by fission reaches a level of
about 10'! to 10'? atoms/g Bi (capsules 5-010, 8-020, G-010, G-020), the
lodine concentrates at the interface between the Bi and the container wall.
The concentration at the interface is about 1000 times higher than that in
the bulk of the Bi for the steel capsules, and about 100 times higher than
that for the graphite capsules.

When the concentration of Xe reaches a level of about 101! to 10'2
atoms/g Bi (capsules S-010, 5-020, G-010, G-020), its concentration near
the Bi-steel interface is about 10,000 times that in the Bi. This ratio for
graphite, G, 1s only 10 (G-020). The difference between the steel and graph-
ite capsules is believed to be due to the fact that Xe diffuses into the latter.
This penetration by fission-product gases has been found in other experi-
ments and confirmed by autoradiographs and material balances.

When the concentrations of iodine and Xe are lower, ie., about 10°
atoms/g, the differences between interface and core concentrations are
much smaller, though still statistically significant (Xe in G-040, iodine
in G-030 and G-040). For iodine the concentration ratios vary slightly
from less than 10 for G-030 to 100 for G-040. For Xe the ratio is only about
3 for G-040, and no significant, separation was observed in G-030. These
22-2] VOLATILE FISSION PRODUCT REMOVAL 799

 

Fig. 22-2, In-pile capsule experiment with molten bismuth fuel, showing xenon
and iodine diffusion into graphite.

lower Xe ratios are again attributed to the loss of Xe from the interface to
the graphite.

Samples G-080 and G-150 were agitated (by rotating them at 15 rpm
around an axis passing at right angles through the middle of the capsule)
while being equilibrated at 500°C for 75 hr. It is seen that in the case of the
agitated samples Xe segregation was unaffected but I separation was
appreciably reduced. However, the great bulk of the I was still found on
the outer layer of the Bi.

Besides these experiments, another series was carried out in which the
bismuth, containing uranium, was molten during irradiation, so that the
xenon and iodine had a chance to escape as soon as formed. Figure 22-2
is an example of a typical experiment. In the figure, the central dark area
is the bismuth core. The bright band is that part of the graphite into
which xenon and iodine have diffused at 500°C. This band is about 1.5 mm.,
since the picture represents a magnification of 4 times. The conditions for
this particular experiment are given in Table 22-5. The irregularities
observed in the photograph are in accordance with the heterogeneity of
graphite.

It should be noted that fission products other than iodine and xenon
may be and possibly are involved in the formation of the high-intensity
800 CHEMICAL PROCESSING [cHAP. 22

TABLE 22-5
CapsurLr Tests with MoLTEN FUEL

1000 ppm U?235 in Bi + 350 ppm Mg + 350 ppm Zr. Irradiated for 15 days
at a flux 2 X 10*2 n/(em?)-(sec) at 500°C. Graphite G capsule

 

Xe!33 concentration in graphite about 1 x 10'*® atoms/g of graphite

Xels3 7 bulk 7 3x 10° atoms/g of Bi
J RE ” "graphite 7 5 Xx 1013 atoms/g of graphite
[131 ”? ” bulk 7 3 x 10 atoms/g of Bi

 

 

regions. The penetrations in the graphite appear to be due to radioactive
gases exclusively.

The results of all these experiments show that I and Xe concentrate
very heavily on surfaces in contact with the U-Bi fuel. There is evidence
that Xe and radioactive gases penetrate the graphite and are immobilized
therein. This may present a very serious problem in keeping the LMFR.
fission-product poisoning to the low levels required for economic breeding.
The reported experiments, however, have been limited by the available
neutron flux of the BNL pile to concentration levels about 1/1000 those
anticipated in an LMFR breeder. Extrapolation of the present results to
the LMFR levels is not justified, since it is conceivable that because of
saturation effects the concentrations at the interfaces may not increase
proportionately. However, the penetration of Xe in the graphite, as con-
trasted to its accumulation at interfaces, is a potentially serious problem
because of the large surfaces available inside the graphite.

The results of these experiments clearly indicate that the removal of the
FPV’s is not a simple degassing operation. An increased research program
is under way to learn more about the release and movement of the FPV’s
in both the reactor core and in the fuel streams. While degassing equipment
designed to afford a large fluid surface for escape of the gases will probably
be the best kind of equipment, the volatiles may very well never arrive at
the degasser at all. Instead, they may adhere to the graphite walls and to
the steel walls. Operation of the LMFR Experiment No. I should give
extremely valuable information on this particular question.

22-2.3 Design of equipment for FPV removal. In the LMFR, the fuel
would flow continuously through several parallel loops to external heat
exchangers for cooling. Degassing equipment would, in all probability, be
located in each of these loops. For a 500-Mw reactor, if all heat-exchange
22-3] FUSED CHLORIDE SALT PROCESS 801

streams were processed continuously, the fraction of FPV in the fuel re-
moved per pass would only be about 0.004. Since the solubilities of Kr
and Xe in Bi increase with temperature, the degassing equipment should
preferably be located in the coldest part of the system, but since the fuel
flow through the reactor is upward, and since the degassers must be located
at the top of the system because of hydrostatic pressure, it 1s not very
practical to locate them at the coldest point.

The main objective would be to prevent excessive amounts of Xe from
being adsorbed on, or absorbed in, the graphite moderator. To achieve
this, two conditions are necessary: first, the relative amount of I settling
on the graphite must be kept low, and second, the degassers must be very
efficient. The problem is not so much one of desorbing Xe from a Bi solu-
tion as it is one of controlling the accumulation of I and Xe on unwetted
surfaces. To minimize I buildup on the graphite, the fuel velocity in the
core should be as high as practical and there should be solid surfaces
located somewhere between the core and the degassers to collect 1.

On the basis of present knowledge, the degassers should be so designed
that a large interfacial area is provided and that the liquid metal surface
ix ax turbulent as possible. Theoretically, a degasser should work with good
efficiency. A theoretical analysis by McMillan (BNI.-353) showed that
xenon has a tremendous tendency to concentrate on liquid bismuth sur-
faces. For a spherical volume, the number of xenon atoms on the surface
wax estimated to be about 10% times the number dissolved in bismuth at
300°C. At 500°C this ratio came close to 10°.

A sieve-plate column, in which the fuel descends in fine streams, would
be such a degasser. It is felt that sparging of an inert gas into the fuel is
not necessary to promote gas desorption, since Xe is so insoluble. However,
depending on the gas pressure in the degasser, the use of an inert carrier gas
may be desirable. The effluent fission gases would be collected in refriger-
ated charcoal beds.

22-3. Fusep CHLORIDE SALT PRoCESS

In processing the molten bismuth for the removal of fission-product
poisons, the ideal process would be a pyrometallurgical one operating at
substantially the same temperature as the fuel. Furthermore, this process
should either leave the uranium fuel in the bismuth or treat it in such a
manner that it is relatively easy to recharge it as a metal into the bismuth
stream for reuse. The LMFR thus offers an excellent opportunity for the
application of pyrometallurgical chemical reprocessing methods. From a
procedural point of view, such methods should inherently be cheaper than
presently known aqueous processing methods. It will be necessary, however,
802 CHEMICAL PROCESSING [cHaP, 22

to await an economic comparison of the aqueous and pyrometallurgical
processes before one is finally chosen for use with an LMFR.

However, since the LMFR offers such an excellent opportunity for the
application of cheap pyrometallurgical processing, this path has been
explored quite extensively. In this section a fused chloride salt process
for the removal of fission poisons is described. In following sections a
fluoride volatility process and a noble fission product removal process are
described.

22-3.1 Equilibrium distribution. Chemistry. The FPS group consists of
the lanthanides and the elements in groups IA, ITA, and IITA of the Periodic
Table. Within this group the lanthanides account for about 94% of the
total poisoning effect of the FPS elements. In the case of a typical 500-Mw
reactor [1] the concentration of FPS elements in the bismuth amounts to
about 17 ppm. To reduce this concentration to acceptable levels, a process
has been developed whereby the FPS elements are oxidized by and then
extracted into a fused salt.

Following the original suggestion by Winsche that fission products
might be extractable from a liquid U-Bi fuel by molten salts in a manner
similar to solvent extraction, experiments were conducted by Bareis using
the LiCI-KCI eutectic and lanthanide-bismuth alloys [6]. If the mechan-
ism was indeed one of liquid-liquid extraction, then the lanthanide distribu-
tion should follow a simple distribution law and as such be independent of
total concentration. Fxperimentally, this was not the case, and it was
subsequently shown by Wiswall [7,8] and later independently by Cubic-
ciotti [9] that the results could be explained by assuming that a chemical
reaction had occurred as follows:

SLC arty + Lami a LaClj (salt) + SLi. (22-1)

I'rom the free energies of formation of the halides involved (Table 22-6)
we may calculate AF® =+ 33.6 keal for Eq. (22-1). From this and the
relationship AF?=—RT In Ku, the equilibrium constant, K., is found
to be 3.2 xX 10719, Obviously, the equilibrium will be displaced far to the
left. However, if we assume an initial La concentration in the bismuth
equal to 17 ppm, equal volumes of eutectic (KCI considered here as inert)
and bismuth, and that activities are equal to mole fractions, then the ratio
of moles of lanthanum in the salt to moles of lanthanum in the bismuth at
equilibrium will be 146. Essentially, therefore, all the lanthanum will be
transferred to the salt phase.
On the other hand, for the analogous reaction with uranium:

3LiC1 + U === UCI; + 3Li (22-2)
22-3] FUSED CHLORIDE SALT PROCESS 803

TABLE 22-06

AF or CrErTaIN Haripus aT 773°K [10]

 

 

 

Compound Tree energy of formation F,
keal/atom Cl
Kl 88.6
SmCls 84.1
LiCl 82.6
NaCl 81.4
CeCls 69.8
NdClg 67.4
UCI; 57.5

 

 

 

 

the standard free energy change is +75.3 keal, and Ke = 5.2 X 1022.
At equilibrium, assuming the initial uranium concentration in the bis-
muth = 1000 ppm, the ratio of the mole fraction of U in salt to the mole
fraction of U in Bi will be equal to 6.8 X 107%. Thus, in principle, a selec-
tive oxidation of the lanthanides may be achieved in the presence of
uranium. Of course, the assumption that activities are equal to mole
fractions is only an approximation.

Ternary salt. As a consequence of these reactions, lithium metal builds
up in the bismuth phase and, in view of its high thermal neutron cross
section, replacement of the lanthanide by lithium offers no advantage in
terms of neutron economy.

Therefore another low-melting salt, the ternary eutectic of MgCla(50
mole 77), KCI (209), and NaCl (30%) (MD 396°C) was investigated.
In this system, the free energy of formation of MgClz is intermediate
hetween those of the lanthanide chlorides on one hand and uranium
trichloride on the other and a satisfactory, although not complete, separa-
tion should be achieved.* Furthermore, the low neutron cross section of
Mg ix more favorable than that of lithium, and a low concentration of Mg
in the fuel (250 ppm) appears to be necessary in order to minimize cor-
rosion and mass transfer in the steel equipment. The magnesium con-
centration in the bismuth will therefore control the extent of the reaction:

*The stability of NaCl and KCI is so much greater than that of MgCl that their
contribution to the oxidizing potential of the salt may be neglected. However, they
do exert an influence upon the activity coefficient of MgClo.
804 CHEMICAL PROCESSING [cuap. 22

3MgClo san) ne 2Lamy — 2LaCl3 sai) -+ SMg gy, AF = —5H8.2 keal,
(22-3)

3MgCla gan) + 2U (Bi) <—— <— 2UCl3 ait + 3Mg sp, AFC = +25. 2 keal,
(29 4)

but will not influence the degree of separation which may be achieved.

Thermodynamics of FPS transfer and distribution data. The equilibrium
constant for reaction (22-3), in which lanthanum is taken as being repre-
sentative of lanthanides in the +3 oxidation state, is given by

2 3
A1aCl; CMe

 

K. — . 09 =
1 ata die, (22-5)
Expressed in terms of mole fractions, liq. (22-5) becomes
3 0
Keq — X%.0n X Mg . (frac)? (fe)? . (22-6)

XTa Xect,  (fla)? (Frreon)®

In the above, a = thermodynamic activity, X = mole fraction, and f and
f* are activity coeflicients. f* is the limiting activity coefficient at infinite
dilution, which is assumed to he independent of concentration at the
concentrations encountered in this investigation. It is equivalent to the
Henry's law constant [111

Solved for the experimentally detesminable quantity Xyaci,/Xra., Eq.
(22-6) becomes

+3
Xiacl, _ (= eq X Ne: 2 (22-7)
Xia K; Xia

where

(flac)? (f310)®

(Ta)? (fect)?
In logarithmic form, (22-7) may be written
Xray, - 3 1 Keq( Xeon)? .
log === Xi. = 5 log X Mg + 9 log TK, (22 8)

whereupon, a plot of log Xra.ci,/X1. versus log Xa, should result in a
straight line of slope =-—3,2. Figure 22-3 is a plot for most of the I'PS,
uranium, and zirconium based on the best experimental data. In the
case of La, the best line has a slope of —3/2. T'rom the position of the line,
the constant term of Eq. (22-8) may be calculated by
22-3] FUSED CHLORIDE SALT PROCESS 805

emf, Volts vs Zn/ZnClg(.~) //

 

-0.40 —0.50 ©@=0.001
1000 [rT x | rrr I TT Tr 7 7 TT 71
~ Sm La 3
500 [— 3
200 b :
100

  
 

T TTT

1 |

wn
3
1

201 u

I ERAN

L lanl

k, (wt. % in salt) / (wt. % in bismuth)
o

 

 

 

2 N\ Zr
B N\ i
N\
1 \ —
- \ E
= AEA 3
SE \ \ a
| \ Nz
0.21 N\ —
\U
01 \ — A
- NJ Fig. 22-3. Distribution of solutes
ost Lianl ] J J [1] 0 \/ - - 1- NV
005% LLL 2 = between MgCla-NaCl-KCl and Bi-Mg.

Mg in Bi, ppm

o Key (X Mat)? .

B (constant) = 1 lo %
S

5 (22-9)
[xperimental values of these constants are given in Table 22-7.
Comparison of theory and experiment. In order to compare theory with
experiment, Ke, Xwuecn, and the activity coefficients of the pertinent
<ubstances in each phase must be known. Kg, is easily calculated from
the AF=* for the appropriate reaction by means of the relation AF®
— — RT In Koy; Xvger, may be considered essentially constant and equal
to (1.3, since MgCls is present in the salt phase in large excess over the other
reactants and its concentration changes only very slightly during the
reaction. An exact calculation of K; is not possible at this time, owing to
the paucity of information regarding activity coefficients in fused salts
aud in Hquid bismuth. However, in one case, that of cerium, it is possible
10 estimate K; from measured activity coefficients if one assumption is
allowed. Recently Egan [12,15] has measured the partial molar free energy
of mixing, AF, of magnesium in bismuth and cerium in bismuth by galvanic
cell methods. From AF, and AFc,, it was possible to calculate fag and
f%. the activity coefficients at infinite dilution, in bismuth at 500°C.
These values are estimated to be f¥,=2X 1072 and f&=3 Xx 1071

 

 
 

TABLE 22-7

VALUES oF B (CONSTANT)

 

 

 

Reaction —AF0
2La + 3MgClo == 2LaCls + 3Mg 58.2
2Ca + 3MgCls === 2CeCl;3 + 3Mg 48.6
INd + 3MgCly == 2NdCl, + 3Mg 34.2
Sm + MgCle === SmCly + Mg 44 8
2U + 3MgCly, === 2UCl3 + 3Mg —25.2

 

 

 

 

 

Keg —B —B’ K; f=
2.84 x 1016 3.2924 — 1.36 xX 1022 4 x 1018
5.49 x 1013 3.9586 — 5.67 x 1020 2x 10°15
4.66 x 10° 3.8873 — 3.49 x 1016 2x 10718
4.62 x 1002 — 1.8097 1.49 x 1014 4x 10713
7.52% 1078 — — — ——

 

 

908

DNISSHI0 dd "TVIINAHD

0% "dVHD]
22-3] FUSED CHLORIDE SALT PROCESS 807

(Table 22-8). Neil [13] by similar galvanic cell techniques, has meas-
ured the activity coefficient of MgCls in the ternary salt eutectic
MeCle-KCI-NaCl at 500°. The best value to date is fac, = 0.34. If it
is assumed that fac, = 0.1 in the ternary salt (and this value appears
reasonable), then K; for cerium is given by

_ (JE) (fMe)® _ (1071)*(2 X 107%)

== = = 92.3 X 10%,
(Fl? Tmcn)® (3 x 10 #)2(0.31)7 0

K;

 

The experimental value of K; 5.6 X 102°, leads to a value of 2x 1071?
for f&ci,. The agreement is considered satisfactory, in view of the ex-
ponential character of the equations and the uncertainties in the available
data.

For example, the entire difference between the experimental value and
calculated value of K; may be reconciled if one assumes an error of
1.4 keal ‘atom Cl in the AF of formation of CeCls. Such an error is well
within the limits with which the standard free energies of formation are
known at these temperatures. The estimated activity coefficients of
metals in bismuth may also be in error by as much as a factor of 2 to 3.

The experimental values of the constant Br, and Bng (Table 22-7)
may be used to calculate the activity coefficients of lanthanum and
neodymium in the bismuth if it is assumed, as in the case of cerium, that
fic, = fRac, = 0.1. The values so obtained, ffa=4X 107% and fRq
= 2x 10713 are quite low, and are in general agreement with the
measured f&,.

In the case of samarium, SmCly is thermodynamically more stable
than SmClz by 14.6 keal/atom of Cl at 500°C, and hence the equilibrium
reaction 1s

Sm mi) + MgClagay <== SmCla gay + Mg). (22-10)

In a manner analogous to the treatment of the trivalent lanthanides, we
obtain

log 57% = — log Xmg + BY, (22-11)
Sm
where
K. Xm Cl ’ f ma fa
B=1 d Ee d K,= «22s Tk,
Ky an I Em f MgCl
808 CHEMICAL PROCESSING [chap 22

TABLE 22-8

Activity COEFFICIENTS AT
INFINITE DILUTION

 

 

 

System Temperature, °C fir

Ce-Bi1 200 3X 1014
Me Bi 500 2 x 103
U-Bi1 500 1x 10™3
Li-Bi 450 1x 10°53
Na—-Bi 500 85x 107°
7Zr—Bi 700 7X 1074

 

 

 

 

 

Equation (22-11) predicts that a plot of log Xsmen/Xsm versus log Xe
should yield a straight line of slope —1. The curve is shown in Fig. 22-3
and the line is drawn with a slope of —1. This line yields the value of B’
given in Table 22-7. With the assumption that f&.c, = 0.1, the estimated
activity coefficient at infinite dilution of samarium in bismuth is
Jn =3X 1078

The validity of Eq. (22-6) is dependent upon the assumption that side
reactions, such as the oxidation of bismuth by the salt, are negligible.
Since AF for these reactions are large positive numbers, it is reasonable
to consider bismuth as inert in this respect. Bismuth, of course, interacts
with the lanthanides and magnesium very strongly, but this is taken into
account by the use of activity coefficients.

It is also assumed that the reactions

3NaCl + La = LaCl3 + 3Na, AF? = 430.0 keal,

3KCl + La == LaCl; + 3K, AF? = 451.6 keal,

do not contribute significantly to the transfer of lanthanides to the salt
phase, in view of the large positive free energy change. This approximation
was checked experimentally by determining the concentrations of Na and
K in the bismuth phase after an equilibration experiment. No detectable
amounts of alkali metals were found in the bismuth. This result also
indicates that salt solubility in bismuth is negligibly low. Analysis of the
salt phase for bismuth yielded low, erratic results, possibly due to the slight
solubility of bismuth ir 1 ¥N HCl which occurred during the aqueous
separation of salt and metallic phases. It is highly improbable that bismuth
would be soluble in a salt of this type.
22-3] FUSED CHLORIDE SALT PROCESS 809

Another assumption made in this analysis involves the reversibility of
the oxidation of the lanthanides by MgCls. This point was checked by
equilibrating a series of Mg-Bi alloys with a salt eutectic containing
Ce!43 (Cl. The distribution data of cerium as a function of Mg concentration
in the bismuth derived from the reduction of CeCl; by Mg shows the
reaction is reversible within an experimental error of 109; [14].

Included in Fig. 22-3 are Nd distribution data obtained in the presence
of 0.1 w/o uranium and 0.03 w/o zirconium in the bismuth. (Zirconium
will normally be present in the LMFR fuel as a corrosion inhibitor.)
Within this concentration range, zirconium and uranium do not affect
the Nd distribution.

Data for process design. It will be noted from the relative positions of
the lines of Fig. 22-3 that it is not possible to assume, a priors, that the
order of the lanthanide distributions will be directly predictable from free
energy of formation data. For example, from Table 22-6 the order of
decreasing stability of the chlorides is Sm, La, Ce, and Nd, whereas at
constant Xa, the experimental order is La, Sm, Nd, and Ce. The differ-
ence in order is apparently due to the large variation of the activity coefhi-
cients of the lanthanides in bismuth.

The results of the lanthanide distribution experiments have provided a
basis for the design of a countercurrent, salt-metal extraction process [2].
Results of uranium distribution studies indicate that in small-scale exper-
iments, a satisfactory separation of lanthanides from uranium may be
achieved in a single equilibrium contacting stage. The experimental value
of the distribution coefficient, K;, was found to be of the order of 20 to 50,
where A, is defined as

X LaCls/ X Lag;
Xvol/ Xug;

Multistage extraction should ensure efficient removal of the fission-product
poi=ons from the bismuth fuel stream.

22-3.2 Pilot plant equilibrium experiments. A pilot plant equilibrium
program is under way at BNL to investigate the salt bismuth-fuel equilib-
ria on a larger scale under conditions more closely simulating those in an
actual plant. The contacting vessels, made of 347 stainless steel, have a
capacity of about 2 liters, They can be fitted with liners of other metals
in order to study the effect of surfaces and corrosion. Each contacter is
equipped with connections through which materials can be added and re-
moved without admitting air, a sightport, gas and vacuum connections,
heaters, and thermocouples. Liquid salt and metal phases are equilibrated
in quantities large enough to allow multiple analyses, so that the effect of
810 CHEMICAL PROCESSING [cHAP. 22

changes in conditions can be directly determined by before-and-after ang].
yses on a single system.

The most significant results of this pilot plant program are those from
experiments for which an apparatus of large capacity alone could serve.
These are studies of the stability of the solutions for long periods and of
the changes in equilibrium distribution resulting from addition of various
reagents. In general, the distribution coefficients obtained in this equip-
ment confirm those found in the small-scale work. However, the precision
of the results is less.

In carrying out experiments in these equilibrium vessels, a stability suf-
ficient for most practical purposes can be achieved, given the right operat-
ing conditions, but there are still unsolved problems. A solution of Bj,
U, Mg, rare earth, and Zr can be kept at 500°C under helium in a stainless-
steel vessel indefinitely without change of composition. If then a quantity
of pretreated salt* 1s added to the system, a significant drop occurs in the
U concentration in the metal, e.g., from 1000 to 900 ppm. Some U appears
in the salt phase, but not in an amount equivalent to the loss from the
metal. Thereafter, the U concentration remains constant but the Mg in
